Repository: jiyul1229/rag_skilledworker

# Skilled Worker RAG — 파이프 TIG 용접 챗봇 백엔드

은퇴 숙련 용접공의 **노하우**를 신입에게 전달하기 위한 RAG 기반 챗봇/피드백 시스템.

> **2026 ICT 캡스톤** · 백엔드 + RAG 파트
> 분류된 (재질, 자세) → Vector DB 조회 → Agent가 신입에게 코칭 피드백 생성

---

## 1. 시스템 한눈에

```
프론트엔드 (브라우저)
    │  HTTP/JSON
    ▼
FastAPI 서버 (rag_pipeline/server.py, :8000)
    ├─ POST /api/upload        ─ 사진/영상 업로드 + 가상 분류
    ├─ POST /api/knowhow       ─ (재질, 자세) → 노하우 JSON
    ├─ POST /api/feedback      ─ Agent 피드백 (메인)
    ├─ GET  /api/training-videos
    ├─ GET  /api/video/{id}    ─ 영상 스트리밍
    └─ GET  /docs              ─ Swagger UI (자동 생성)
        │
        ├── rag_api.get_knowhow()      (재질·자세 → JSON)
        │     └── Chroma + bge-m3      (147 청크)
        ├── agent.generate_feedback()  (knowhow → LLM → 피드백)
        │     └── Groq (llama-3.3-70b)
        └── citations + sources.json   (영상 인용)
```

---

## 2. 빠른 시작

### A. 클론 + 의존성

```bash
git clone https://github.com/jiyul1229/rag_skilledworker.git
cd rag_skilledworker

# Python 3.10+ 가상환경 (이미 venv 있으면 건너뛰기)
python3 -m venv ~/.venv
source ~/.venv/bin/activate
pip install -r rag_pipeline/requirements.txt
```

설치되는 주요 패키지: `chromadb`, `sentence-transformers`, `torch`, `google-genai`, `groq`, `fastapi`, `uvicorn`, `python-multipart`

### B. API 키 설정

```bash
cp rag_pipeline/.env.example rag_pipeline/.env

# .env 열어서 키 채우기
```

**`.env`에 둘 중 하나만 채우면 됨:**

```ini

# 옵션 1: Groq (추천 — 빠르고 무료 쿼터 큼)
GROQ_API_KEY=gsk_여기에본인키

# 키 발급: https://console.groq.com/keys

# 옵션 2: Gemini (Google AI Studio)
GEMINI_API_KEY=AIzaSy여기에본인키

# 키 발급: https://aistudio.google.com/app/apikey
```

코드가 자동으로 어떤 키가 있는지 감지해서 알아서 LLM 선택.

### C. 영상 파일 받기 (선택)

영상 14개(약 1.3GB)는 GitHub 용량 제한 때문에 별도 공유.
받아서 `dataset/video/` 에 넣으면 영상 재생 가능.
**없어도 RAG/Agent 기능은 정상 동작** (`/api/video/{id}`만 404).

자세한 내용: [`dataset/video/README.md`](dataset/video/README.md)

### D. 서버 띄우기

```bash
cd rag_pipeline
./rag serve
```

브라우저에서:
- **Swagger UI (모든 엔드포인트 시연):** http://localhost:8000/docs
- ReDoc: http://localhost:8000/redoc
- 헬스 체크: http://localhost:8000/api/health

> WSL2에서 localhost 안 잡히면 `hostname -I` 로 IP 확인 후 `http://172.x.x.x:8000/docs`

---

## 3. API 엔드포인트 (프론트엔드용)

| 메서드 | 경로 | 요청 | 응답 |
|---|---|---|---|
| `GET` | `/api/health` | - | `{"status":"ok"}` |
| `GET` | `/api/materials` | - | `["aluminum","carbon_steel","stainless"]` |
| `GET` | `/api/positions` | - | `["1G","2G","5G","6G"]` |
| `GET` | `/api/training-videos?material=&position=` | 쿼리스트링 | `[{id,title,material,position,video_url}]` |
| `GET` | `/api/sources` | - | 전체 영상 메타 |
| `GET` | `/api/video/{source_id}` | path param | mp4 스트리밍 (Range 지원) |
| `POST` | `/api/upload` | multipart `file` | `{upload_id, classification:{material,position,confidence,source}}` |
| `POST` | `/api/knowhow` | `{material,position,query?}` | parameters/tips/defects/qa/guides/citations 포함 JSON |
| `POST` | `/api/feedback` | `{material,position,observation?}` | **Agent 피드백** (메인) |
| `POST` | `/api/answer` | `{query}` | (데모) 자유 텍스트 Q&A |

### 프론트엔드 흐름 예시

```js
const API = "http://localhost:8000"

// 1) 사진 업로드 + 가상 분류
const fd = new FormData()
fd.append("file", fileInput.files[0])
const { classification } = await (await fetch(`${API}/api/upload`, {
  method: "POST", body: fd
})).json()
// classification = { material: "stainless", position: "6G", confidence, source }

// 2) Agent 피드백 받기
const fb = await (await fetch(`${API}/api/feedback`, {
  method: "POST",

# Pipe TIG Welding RAG Dataset

은퇴 숙련 용접공의 **노하우**를 신입에게 전달하기 위한 챗봇용 데이터셋.
"교과서적인 TIG 정의"가 아니라 **현장에서 숙련공이 판단하는 기준**을 담는 것이 목표.

---

## 폴더 구성

```
dataset/
├── video/             원본 영상 (mp4)
├── chatbot_docs/      재질별 종합 가이드 (사람이 읽는 .md, 챗봇이 긴 컨텍스트로 통째 인용)
├── rag/               RAG 임베딩용 구조화 데이터 (.json)
│   ├── carbon_steel/  1G.json / 2G.json / 5G.json / 6G.json
│   ├── stainless/     1G.json / 2G.json / 6G.json
│   ├── aluminum/      2G.json / 5G.json
│   └── posture/       6G_posture.json   ← 6G 자세 세부 분해
└── sources.json       영상 ID ↔ 로컬 경로 매핑 (인용 근거)
```

---

## 왜 이렇게 라벨링했나

### 1. `rag/`를 **재질 → 자세(1G~6G)** 2단계로 나눈 이유

같은 자세(예: 5G)라도 **재질이 바뀌면 전류·가스·송급·결함 양상이 완전히 달라진다**. 그래서 1차 분류는 재질, 2차 분류는 자세로 잡았다. 챗봇이 "스테인 6G 백비드 검게 나와요" 같은 질문을 받으면 `stainless/6G.json`만 좁게 검색하면 된다.

### 2. `posture/`가 **6G 하나**만 있는 이유

1G(아래보기)는 자세가 거의 문제되지 않는다. 자세가 결과를 좌우하는 건 **6G(45° 고정관)** 부터다. 6G는 한 패스 안에서 중력 방향이 360° 바뀌고, 모재 높이·시선·무게중심·발 위치·호흡까지 동기화돼야 한다.

그래서 **자세 자체를 독립 카테고리로 분리**하고, 6G에 한정해서 (모재 높이 / 기본자세 / 시선·무게중심·호흡 / 낮은자세 / 높은자세) 단위로 쪼갰다. 이게 숙련공이 신입에게 실제로 가르치는 단위이기도 하다.

### 3. `chatbot_docs/`를 별도로 둔 이유

`rag/*.json`은 짧은 청크(팁 한 줄, 불량 한 케이스) 단위라 임베딩 검색에 강하지만 **맥락이 짧다**. 챗봇이 답변을 풀어 쓰려면 긴 호흡의 설명이 필요해서, 재질별로 한 편씩 마크다운 가이드를 둔다. 챗봇은 검색된 청크 + 해당 재질의 .md 일부를 함께 보고 답한다.

### 4. `sources.json`이 **로컬 영상만** 인덱싱하는 이유

이 데이터셋의 인용 근거는 **로컬에 실재하는 영상**으로 한정한다. 외부 URL이나 미수집 영상은 인덱스에서 빠진다(추적은 `sources.json`의 `missing_videos` 필드).

---

## 데이터 흐름 (한 줄 요약)

`video/` 원본 → 핵심을 뽑아 `rag/<재질>/<자세>.json`(짧은 검색용) + `chatbot_docs/<재질>.md`(긴 컨텍스트용) → 챗봇이 검색 시 `sources.json`으로 원본 영상까지 역추적해 인용.

File: dataset/chatbot_docs/aluminum.md
# 알루미늄 (Aluminum) 파이프 TIG 용접 — 챗봇 응답용 지식 문서

## 1. 재질 개요

- 대표 재질: 5052, 5083, 6061, 6063 등
- 열전도율: 강철의 약 5배 — 열을 즉시 빨아간다
- 산화막: 모재 녹는점(660°C)보다 3배 이상 높은 융점(2,050°C) → 먼저 깨야 모재가 녹는다
- **AC 사용 필수** (EP 사이클로 산화막 청정작용)

## 2. 표준 설정값

| 항목 | 권장값 |
|---|---|
| 극성 | AC (교류) |
| AC 발란스 | EN 65~70% / EP 30~35% (청정작용) |
| AC 주파수 | 80~120Hz (좁고 집중된 아크) |
| 텅스텐 | 2% Lanthanated 또는 Zirconiated, Ø3.2mm |
| 텅스텐 끝 | 뾰족 + AC로 자동 형성되는 공 모양 |
| 와이어 | ER4043 (일반) / ER5356 (강도/내식), Ø2.4~3.2mm |
| 차폐 가스 | 100% Argon, 15~18 LPM (두꺼우면 He 25~50%) |
| 백퍼지 | 보통 불필요 |
| 예열 | ≥6mm 두께 시 100~150°C |
| 루트 갭 | 1.6~2.4mm |
| 루트 전류 | 110~160A |
| 필/캡 전류 | 130~180A |

## 3. 산화막 제거 — 가장 중요한 사전 작업

1. **스테인리스 와이어 브러시 (알루미늄 전용)**로 표면을 닦는다
2. 다른 금속에 쓴 적 없는 새 브러시 사용
3. 닦은 뒤 **30분 이내**에 용접 시작
4. 기름은 아세톤으로 먼저 제거 후 브러시
5. 좁은 갭이면 갭 내부까지 브러시가 들어가야 함

## 4. AC 발란스/주파수 이해

- **EP(전극 양극) 사이클**: 산화막 청정작용 / 텅스텐 발열
- **EN(전극 음극) 사이클**: 모재 발열 / 용입
- EP 비율 ↑ → 청정 강함, 텅스텐 빨리 닳음
- EN 비율 ↑ → 용입 깊음, 청정 약함
- 주파수 ↑ → 아크 좁아짐 (좁은 갭/박판에 유리)
- 주파수 ↓ → 아크 넓어짐 (캡 패스 비드 폭 확보)

## 5. 자세별 핵심 포인트

### 2G
- 진행 속도 강철보다 1.5~2배 빠르게
- 토치 상향 5~10°
- 풀이 반짝이며 흔들리기 시작하면 즉시 와이어

### 5G (좁은 갭)
- Lay wire 기법이 표준
- AC 주파수 100~150Hz로 올려 아크 집중
- 12시 구간은 풀이 가장 빨리 자람 → 페달 빠르게 떼기
- 인터패스 65°C 이하 (특히 5xxx 계열)

## 6. 자주 발생하는 불량

| 불량 | 원인 | 즉시 조치 |
|---|---|---|
| Porosity (기공) | 산화막/기름/수분/가스 부족 | 직전 청소, 가스 15 LPM↑, 텅스텐 청결 |
| Tungsten 검게 변색 | EN 부족 / 전류 과다 | EN 65~70%, 전류 ↓, 텅스텐 한 단계 굵게 |
| Lack of fusion (시작점) | 시작 열 부족 / 산화막 잔존 | 예열, 시작 전 1초 아크 켜기 |
| Sagging (처짐) | 진행 정지 / 입열 누적 | 진행 1.5배 ↑, 전류 5~10A↓ |
| Cracking | 5xxx에 ER4043 사용 등 와이어 매칭 오류 | 5xxx 모재에는 ER5356 |

## 7. 신입이 자주 묻는 질문

**Q. 알루미늄은 왜 AC를 써요?**
A. 산화막을 깨려면 EP 사이클이 필요하고, 모재를 녹이려면 EN 사이클이 필요합니다. AC는 둘을 교대로 줘서 청정 + 용입을 동시에 합니다.

**Q. 텅스텐 끝을 뾰족하게 갈았는데 둥글어졌어요. 잘못된 건가요?**
A. 정상입니다. AC를 켜면 끝이 자동으로 작은 공 모양이 됩니다. 그 공이 텅스텐 굵기보다 너무 크면 전류가 과다하다는 신호이니 줄이세요.

**Q. 시작점이 자꾸 안 녹아요.**
A. 알루미늄은 열을 빠르게 빼앗아갑니다. 두꺼운 파이프는 100~150°C 예열, 또는 시작점에서 페달을 1초 더 밟아 풀을 만든 뒤 진행하세요.

**Q. ER4043과 ER5356 차이는?**
A. 4043은 균열 저항 좋고 색이 어둡습니다(일반용). 5356은 강도/내식성 좋고 색이 밝습니다(5xxx 모재 매칭). 5xxx 모재에 4043 쓰면 균열 가능성 있습니다.

**Q. 알루미늄에 백퍼지가 필요한가요?**
A. 일반적으로 불필요합니다. 단, 위생/식품/약품 배관 등 내부 외관이 중요할 때는 아르곤 백퍼지를 합니다.

## 8. 참고 영상

- 2G: https://www.youtube.com/watch?v=oKnXVVQkRZo (Everlast PowerTIG 200DV, 2G aluminum pipe)
- 5G: https://www.youtube.com/watch?v=yPltycguPUo (Lay wire, narrow gap, 5G)
- 요약: https://lilys.ai/digest/9771736/11317817?s=1&noteVersionId=7849289

File: dataset/chatbot_docs/carbon_steel.md
# 탄소강 (Carbon Steel) 파이프 TIG 용접 — 챗봇 응답용 지식 문서

## 1. 재질 개요

- 대표 재질: A53, A106, A234 등 일반 구조용/배관용 탄소강
- 열전도율: 중간 (스테인리스보다 높음, 알루미늄보다 훨씬 낮음)
- 산화 민감도: 낮음 — 백퍼지 없이도 작업 가능
- TIG 적용 부위: 주로 루트 패스. 필/캡은 SMAW/FCAW로 마무리하는 경우도 많음

## 2. 표준 설정값

| 항목 | 권장값 |
|---|---|
| 극성 | DCEN (직류 정극성) |
| 텅스텐 | 2% Ceriated / 2% Thoriated, Ø2.4mm |
| 텅스텐 그라인딩 각도 | 60~75° |
| 와이어 | ER70S-2 / ER70S-6, Ø2.4mm |
| 차폐 가스 | 100% Argon, 12~15 LPM |
| 백퍼지 | 일반적으로 불필요 |
| 루트 갭 | 2.4mm (와이어 굵기) |
| 랜드(land) | 1.5~2.0mm |
| 루트 전류 | 85~110A (4" SCH40 기준) |
| 필/캡 전류 | 100~130A |

## 3. 자세별 핵심 포인트

### 1G — 파이프 회전, 토치 고정
- 회전 속도를 일정하게. 분필로 시계 4등분 표시 → 같은 시간에 통과 연습.
- 고정 위치는 12시~1시 사이.
- 키홀이 동전 모양이면 정상.

### 2G — 파이프 수직, 용접선 수평
- 1G보다 전류 5~10A 하향(중력으로 풀 처짐).
- 토치 상향 5~10°.
- 캡은 멀티 스트링거 2~3줄 권장.

### 5G — 수평 고정, 토치 360° 이동
- 상향(uphill, 6시→12시) 진행이 표준.
- 구간별 페달 조절: 6시 낮게, 3시·9시 중간, 12시 약간 높게.
- 기법: Lay wire (초보) → Walking the cup (숙련).

### 6G — 45° 경사
- 자세가 결과의 90%.
- 파이프 12시 위치를 명치~가슴 높이로 세팅.
- Walking the cup 권장.
- 한 바퀴를 한 번에 가지 말고 구간별로 끊어가도 된다.

## 4. 자주 발생하는 불량

| 불량 | 원인 | 즉시 조치 |
|---|---|---|
| Burn through | 전류 과다 / 진행 정지 | 전류 5~10A↓, 진행 속도 ↑ |
| Lack of penetration | 갭 부족 / 전류 부족 / 후진각 과다 | 갭 확보, 전류 ↑, 토치 5~10° 후진각 |
| Tungsten contamination | 텅스텐 접촉 | 즉시 정지 → 재연마 → 오염부 그라인딩 |
| Undercut | 토에 머무는 시간 부족 | 양쪽 토 0.5초 머물기 |
| Crater crack | 끝맺음 부실 | 페달 서서히 내리며 와이어로 채움 |

## 5. 신입이 자주 묻는 질문

**Q. 텅스텐이 모재에 닿았어요. 어떻게 해요?**
A. 즉시 정지. 텅스텐 끝을 그라인더로 재연마, 오염된 비드 부분은 그라인더로 따고 재시작하세요.

**Q. 풀이 검게 그을려요.**
A. 가스 유량 부족이거나 컵에서 모재까지 거리(스틱아웃)가 너무 깁니다. 가스 12 LPM 이상, 스틱아웃 6~8mm로.

**Q. 후진각/전진각 어떻게 잡아요?**
A. 탄소강은 후진각 5~10°가 표준. 너무 누이면 키홀이 안 보입니다.

## 6. 참고 영상

- 1G: https://www.youtube.com/watch?v=dXKwvnGNiO8 (BEGINNERS TIG ROOT: 1G 4 Inch Pipe)
- 2G: https://www.youtube.com/watch?v=K33m9L2Z-q0 (Horizontal 2G TIG Welding | Carbon Steel Pipe)
- 5G: https://www.youtube.com/watch?v=q8PTEUMLong (5G ROOT PASS, cup walking + lay wire, 32a SCH40)
- 6G: https://www.youtube.com/watch?v=8rHfqykhX3o (Walking The Cup, 2 1/2" SCH80)
- 요약: https://lilys.ai/digest/9768649/11313877?s=1&noteVersionId=7845121

File: dataset/chatbot_docs/stainless.md
# 스테인리스 (Stainless Steel) 파이프 TIG 용접 — 챗봇 응답용 지식 문서

## 1. 재질 개요

- 대표 재질: 304/304L, 316/316L, 듀플렉스(2205) 등
- 열전도율: 탄소강의 약 1/3 — 같은 전류에서 풀이 더 크게 자란다
- 산화 민감도: 높음 — **백퍼지(backing gas) 필수**
- 내식성 유지: 인터패스 온도 175°C 이하, L 등급 와이어 권장

## 2. 표준 설정값

| 항목 | 권장값 |
|---|---|
| 극성 | DCEN |
| 텅스텐 | 2% Lanthanated(파랑) / 2% Ceriated, Ø2.4mm |
| 텅스텐 그라인딩 각도 | 30~45° (뾰족하게, 끝 평탄 0.3mm) |
| 와이어 | ER308L (304용) / ER316L (316용), Ø2.4mm |
| 차폐 가스 | 100% Argon, 10~12 LPM |
| 백퍼지 가스 | 100% Argon, 5~8 LPM **필수** |
| 루트 갭 | 2.4mm |
| 랜드 | 1.5mm |
| 루트 전류 | 70~95A (탄소강보다 10~15A↓) |
| 필/캡 전류 | 85~110A |
| 인터패스 온도 | ≤175°C |

## 3. 백퍼지 작업 절차

1. 파이프 양 끝을 종이 테이프 + 알루미늄 호일로 이중 마스킹
2. 한쪽 끝에 가스 공급 호스, 다른 쪽에 0.5mm 정도 미세 배기구
3. 파이프 부피의 5~7배 가스가 들어가도록 퍼지 (4" SCH40 1m 기준 약 3~5분)
4. 산소계로 50ppm 이하 확인 (가능한 경우)
5. 용접 중에도 5~8 LPM 유지

## 4. 백비드 색상 판정

| 색 | 판정 | 의미 |
|---|---|---|
| 짚색(Straw) / 은색 | ✅ 합격 | 산소 농도 50ppm 이하 |
| 옅은 청색 | ⚠️ 경계 | 산소 일부 침입 |
| 청색 / 회색 | ❌ 불합격 | 산화 진행 |
| 검정 / 녹색 | ❌ 불합격 | 심한 산화, 부식 취약 |

## 5. 자세별 핵심 포인트

### 1G
- 회전 일정, 페달로 미세 조정.
- 백퍼지 누설 점검 우선.

### 2G
- 키홀 기법 표준.
- SCH10 같은 박판은 페달 70% 이하.
- 위쪽 토에 미용착 잘 생김 → 위빙 시 위쪽 더 머무르기.

### 6G (최고 난이도)
- 자세 + 백퍼지 + 입열 관리 종합.
- 6시 구간이 가장 어려움 (풀 처짐 + 백퍼지 빠짐).
- 한 호흡 = 한 와이어 찍기 리듬.

## 6. 자주 발생하는 불량

| 불량 | 원인 | 즉시 조치 |
|---|---|---|
| Black/blue back bead | 백퍼지 부족 / 누설 | 가스 유량 ↑, 마스킹 재시공, 퍼지 시간 ↑ |
| Carbide precipitation | 인터패스 온도 과다 | 패스 사이 식히기, L 등급 와이어 |
| Sagging root (박판) | 입열 과다 | 전류 ↓, 진행 속도 ↑, 와이어 더 자주 |
| Crater crack | 끝맺음 부실 | 페달 서서히 내리며 와이어 채움 |
| Top toe undercut (2G) | 위쪽 토 머무름 부족 | 위쪽 0.5초 추가, 위빙 폭 ↓ |

## 7. 신입이 자주 묻는 질문

**Q. 백퍼지를 왜 꼭 해야 해요?**
A. 스테인리스 뒷면이 공기에 닿으면 크롬이 산화돼 검은 비드가 되고 그 부분은 내식성을 잃습니다. 아르곤으로 산소를 밀어내야 짚색 백비드가 나옵니다.

**Q. 인터패스 온도는 어떻게 재요?**
A. 175°C 온도 크레용 또는 적외선 온도계. 손등을 비드 옆 10mm에 댔을 때 2초 안에 떼야 할 정도면 다음 패스 안 됩니다.

**Q. 304L의 L이 뭐예요?**
A. Low carbon. 탄소 0.03% 이하. 카바이드 석출이 적어 내식성이 잘 유지됩니다. 용접부에는 L 등급을 쓰는 게 안전합니다.

**Q. 텅스텐을 왜 뾰족하게 갈아요?**
A. 스테인리스는 키홀을 정확히 보고 따라가야 합니다. 끝이 뭉뚝하면 아크가 퍼져 키홀이 흐려집니다.

## 8. 참고 영상

- 1G: https://www.youtube.com/watch?v=FvF40h6_8Is (Lay wire root, 1G)
- 2G: https://www.youtube.com/watch?v=RoJYbCtPRZc (Keyhole 100A SCH10, Walking the cup)
- 6G: https://www.youtube.com/watch?v=vt8MOhEUD84 (6" 스테인리스 파이프 TIG 과정)
- 요약: https://lilys.ai/digest/9768802/11317475?s=1&noteVersionId=7849163
