Repository: jiyul1229/rag_skilledworker

# Skilled Worker RAG — 파이프 TIG 용접 챗봇 백엔드

은퇴 숙련 용접공의 **노하우**를 신입에게 전달하기 위한 RAG 기반 챗봇/피드백 시스템.

> **2026 ICT 캡스톤** · 백엔드 + RAG 파트
> 분류된 (재질, 자세) → Vector DB 조회 → Agent가 신입에게 코칭 피드백 생성

---

## 1. 시스템 한눈에

```
프론트엔드 (브라우저)
    │  HTTP/JSON
    ▼
FastAPI 서버 (rag_pipeline/server.py, :8000)
    ├─ POST /api/upload        ─ 사진/영상 업로드 + 가상 분류
    ├─ POST /api/knowhow       ─ (재질, 자세) → 노하우 JSON
    ├─ POST /api/feedback      ─ Agent 피드백 (메인)
    ├─ GET  /api/training-videos
    ├─ GET  /api/video/{id}    ─ 영상 스트리밍
    └─ GET  /docs              ─ Swagger UI (자동 생성)
        │
        ├── rag_api.get_knowhow()      (재질·자세 → JSON)
        │     └── Chroma + bge-m3      (147 청크)
        ├── agent.generate_feedback()  (knowhow → LLM → 피드백)
        │     └── Groq (llama-3.3-70b)
        └── citations + sources.json   (영상 인용)
```

---

## 2. 빠른 시작

### A. 클론 + 의존성

```bash
git clone https://github.com/jiyul1229/rag_skilledworker.git
cd rag_skilledworker

# Python 3.10+ 가상환경 (이미 venv 있으면 건너뛰기)
python3 -m venv ~/.venv
source ~/.venv/bin/activate
pip install -r rag_pipeline/requirements.txt
```

설치되는 주요 패키지: `chromadb`, `sentence-transformers`, `torch`, `google-genai`, `groq`, `fastapi`, `uvicorn`, `python-multipart`

### B. API 키 설정

```bash
cp rag_pipeline/.env.example rag_pipeline/.env

# .env 열어서 키 채우기
```

**`.env`에 둘 중 하나만 채우면 됨:**

```ini

# 옵션 1: Groq (추천 — 빠르고 무료 쿼터 큼)
GROQ_API_KEY=gsk_여기에본인키

# 키 발급: https://console.groq.com/keys

# 옵션 2: Gemini (Google AI Studio)
GEMINI_API_KEY=AIzaSy여기에본인키

# 키 발급: https://aistudio.google.com/app/apikey
```

코드가 자동으로 어떤 키가 있는지 감지해서 알아서 LLM 선택.

### C. 영상 파일 받기 (선택)

영상 14개(약 1.3GB)는 GitHub 용량 제한 때문에 별도 공유.
받아서 `dataset/video/` 에 넣으면 영상 재생 가능.
**없어도 RAG/Agent 기능은 정상 동작** (`/api/video/{id}`만 404).

자세한 내용: [`dataset/video/README.md`](dataset/video/README.md)

### D. 서버 띄우기

```bash
cd rag_pipeline
./rag serve
```

브라우저에서:
- **Swagger UI (모든 엔드포인트 시연):** http://localhost:8000/docs
- ReDoc: http://localhost:8000/redoc
- 헬스 체크: http://localhost:8000/api/health

> WSL2에서 localhost 안 잡히면 `hostname -I` 로 IP 확인 후 `http://172.x.x.x:8000/docs`

---

## 3. API 엔드포인트 (프론트엔드용)

| 메서드 | 경로 | 요청 | 응답 |
|---|---|---|---|
| `GET` | `/api/health` | - | `{"status":"ok"}` |
| `GET` | `/api/materials` | - | `["aluminum","carbon_steel","stainless"]` |
| `GET` | `/api/positions` | - | `["1G","2G","5G","6G"]` |
| `GET` | `/api/training-videos?material=&position=` | 쿼리스트링 | `[{id,title,material,position,video_url}]` |
| `GET` | `/api/sources` | - | 전체 영상 메타 |
| `GET` | `/api/video/{source_id}` | path param | mp4 스트리밍 (Range 지원) |
| `POST` | `/api/upload` | multipart `file` | `{upload_id, classification:{material,position,confidence,source}}` |
| `POST` | `/api/knowhow` | `{material,position,query?}` | parameters/tips/defects/qa/guides/citations 포함 JSON |
| `POST` | `/api/feedback` | `{material,position,observation?}` | **Agent 피드백** (메인) |
| `POST` | `/api/answer` | `{query}` | (데모) 자유 텍스트 Q&A |

### 프론트엔드 흐름 예시

```js
const API = "http://localhost:8000"

// 1) 사진 업로드 + 가상 분류
const fd = new FormData()
fd.append("file", fileInput.files[0])
const { classification } = await (await fetch(`${API}/api/upload`, {
  method: "POST", body: fd
})).json()
// classification = { material: "stainless", position: "6G", confidence, source }

// 2) Agent 피드백 받기
const fb = await (await fetch(`${API}/api/feedback`, {
  method: "POST",

# Pipe TIG Welding RAG Dataset

은퇴 숙련 용접공의 **노하우**를 신입에게 전달하기 위한 챗봇용 데이터셋.
"교과서적인 TIG 정의"가 아니라 **현장에서 숙련공이 판단하는 기준**을 담는 것이 목표.

---

## 폴더 구성

```
dataset/
├── video/             원본 영상 (mp4)
├── chatbot_docs/      재질별 종합 가이드 (사람이 읽는 .md, 챗봇이 긴 컨텍스트로 통째 인용)
├── rag/               RAG 임베딩용 구조화 데이터 (.json)
│   ├── carbon_steel/  1G.json / 2G.json / 5G.json / 6G.json
│   ├── stainless/     1G.json / 2G.json / 6G.json
│   ├── aluminum/      2G.json / 5G.json
│   └── posture/       6G_posture.json   ← 6G 자세 세부 분해
└── sources.json       영상 ID ↔ 로컬 경로 매핑 (인용 근거)
```

---

## 왜 이렇게 라벨링했나

### 1. `rag/`를 **재질 → 자세(1G~6G)** 2단계로 나눈 이유

같은 자세(예: 5G)라도 **재질이 바뀌면 전류·가스·송급·결함 양상이 완전히 달라진다**. 그래서 1차 분류는 재질, 2차 분류는 자세로 잡았다. 챗봇이 "스테인 6G 백비드 검게 나와요" 같은 질문을 받으면 `stainless/6G.json`만 좁게 검색하면 된다.

### 2. `posture/`가 **6G 하나**만 있는 이유

1G(아래보기)는 자세가 거의 문제되지 않는다. 자세가 결과를 좌우하는 건 **6G(45° 고정관)** 부터다. 6G는 한 패스 안에서 중력 방향이 360° 바뀌고, 모재 높이·시선·무게중심·발 위치·호흡까지 동기화돼야 한다.

그래서 **자세 자체를 독립 카테고리로 분리**하고, 6G에 한정해서 (모재 높이 / 기본자세 / 시선·무게중심·호흡 / 낮은자세 / 높은자세) 단위로 쪼갰다. 이게 숙련공이 신입에게 실제로 가르치는 단위이기도 하다.

### 3. `chatbot_docs/`를 별도로 둔 이유

`rag/*.json`은 짧은 청크(팁 한 줄, 불량 한 케이스) 단위라 임베딩 검색에 강하지만 **맥락이 짧다**. 챗봇이 답변을 풀어 쓰려면 긴 호흡의 설명이 필요해서, 재질별로 한 편씩 마크다운 가이드를 둔다. 챗봇은 검색된 청크 + 해당 재질의 .md 일부를 함께 보고 답한다.

### 4. `sources.json`이 **로컬 영상만** 인덱싱하는 이유

이 데이터셋의 인용 근거는 **로컬에 실재하는 영상**으로 한정한다. 외부 URL이나 미수집 영상은 인덱스에서 빠진다(추적은 `sources.json`의 `missing_videos` 필드).

---

## 데이터 흐름 (한 줄 요약)

`video/` 원본 → 핵심을 뽑아 `rag/<재질>/<자세>.json`(짧은 검색용) + `chatbot_docs/<재질>.md`(긴 컨텍스트용) → 챗봇이 검색 시 `sources.json`으로 원본 영상까지 역추적해 인용.

File: dataset/rag/aluminum/2G.json
{
  "material": "aluminum",
  "position": "2G",
  "position_description": "파이프 수직, 용접선 수평. 알루미늄은 AC + 청정작용이 핵심.",
  "source_ids": ["summary_aluminum", "video_al_2g"],
  "parameters": {
    "tungsten": "2% Lanthanated 또는 Zirconiated, Ø3.2mm, 끝은 뾰족 + 살짝 둥글게(공 모양 자동 형성)",
    "filler_rod": "ER4043 (일반) 또는 ER5356 (강도), Ø2.4~3.2mm",
    "shielding_gas": "100% Argon, 15~18 LPM (두꺼우면 He 25~50% 첨가)",
    "backing_gas": "보통 불필요",
    "polarity": "AC (교류)",
    "ac_balance_cleaning": "30~35% EP (청정작용)",
    "ac_frequency": "80~120Hz (좁고 집중된 아크)",
    "root_pass_amp": "120~160A (3mm 두께 기준)",
    "fill_cap_amp": "140~180A",
    "preheat": "100~150°C (두꺼운 파이프 ≥6mm)",
    "root_gap": "2.0~2.4mm"
  },
  "entries": [
    {
      "type": "expert_tip",
      "stage": "preparation",
      "tip": "알루미늄 산화막은 모재 녹는점보다 3배 이상 높다. 스테인리스 전용 와이어 브러시로 용접 직전(30분 이내)에 닦아내라. 닦은 브러시는 다른 금속에 절대 사용 금지."
    },
    {
      "type": "expert_tip",
      "stage": "preparation",
      "tip": "두께 6mm 이상은 100~150°C 예열. 큰 알루미늄은 열을 빨아가서 예열 없이 시작하면 시작점만 못 녹는다."
    },
    {
      "type": "expert_tip",
      "stage": "root_pass",
      "tip": "AC 발란스는 청정작용(EP) 30~35%가 표준. 너무 높이면 텅스텐이 빨리 닳고, 너무 낮으면 산화막이 안 깨진다."
    },
    {
      "type": "expert_tip",
      "stage": "root_pass",
      "tip": "알루미늄은 색 변화가 거의 없다가 갑자기 녹는다. 풀이 반짝이며 흔들리기 시작하면 즉시 와이어 투입."
    },
    {
      "type": "expert_tip",
      "stage": "root_pass",
      "tip": "와이어는 풀 가장자리에 빠르게 찍었다 빼라. 깊이 박으면 텅스텐에 산화막이 옮겨붙어 아크가 흔들린다."
    },
    {
      "type": "expert_tip",
      "stage": "general",
      "tip": "알루미늄은 열전도가 빨라 진행 속도가 강철보다 1.5~2배 빠르다. 멈추면 바로 처진다."
    },
    {
      "type": "defect_solution",
      "defect": "porosity",
      "cause": "수소 흡수. 산화막, 기름, 수분, 가스 유량 부족, 텅스텐 오염.",
      "solution": "용접 직전 산화막 제거, 모재 청결, 가스 15 LPM 이상, 텅스텐 끝 청결 유지. 의심되면 모재를 가볍게 예열해 수분 제거."
    },
    {
      "type": "defect_solution",
      "defect": "tungsten_blackening",
      "cause": "AC 발란스에서 EN 비중 부족, 또는 전류 과다로 텅스텐 끝이 녹음.",
      "solution": "AC 발란스 EN 65~70%로 조정, 전류 하향, 텅스텐 굵기를 한 단계 키워라(Ø2.4 → Ø3.2)."
    },
    {
      "type": "defect_solution",
      "defect": "lack_of_fusion_at_start",
      "cause": "시작점에서 열이 부족, 산화막이 안 깨짐.",
      "solution": "예열 또는 시작점에서 페달을 잠깐 더 밟아 풀을 만든 뒤 진행. 시작 전 1초간 아크만 켜서 산화막 제거."
    },
    {
      "type": "qa",
      "question": "알루미늄은 왜 AC를 쓰나요?",
      "answer": "AC의 양극 사이클(EP)이 산화막을 청정작용으로 깨뜨리고, 음극 사이클(EN)이 모재를 녹입니다. DC만으로는 산화막 때문에 풀이 안 만들어집니다."
    },
    {
      "type": "qa",
      "question": "알루미늄 텅스텐 끝은 어떻게 갈아야 하나요?",
      "answer": "처음엔 뾰족하게 갈고, AC를 켜면 끝이 자동으로 작은 공 모양이 됩니다. 그 공이 텅스텐 굵기보다 크면 전류가 과다하다는 뜻이니 조정하세요."
    },
    {
      "type": "qa",
      "question": "알루미늄 2G에서 비드가 자꾸 처지는데요?",
      "answer": "진행 속도를 더 빠르게 하고, 토치를 살짝 위로 기울이세요. 알루미늄은 점도가 낮아 풀이 강철보다 잘 흐릅니다. 전류도 5~10A 낮춰 보세요."
    }
  ]
}

File: dataset/rag/aluminum/5G.json
{
  "material": "aluminum",
  "position": "5G",
  "position_description": "수평 고정 알루미늄 파이프, 좁은 갭(narrow gap)에서 lay wire 기법.",
  "source_ids": ["summary_aluminum", "video_al_5g"],
  "parameters": {
    "tungsten": "2% Lanthanated, Ø3.2mm",
    "filler_rod": "ER4043 또는 ER5356, Ø2.4mm",
    "shielding_gas": "100% Argon, 15~18 LPM",
    "polarity": "AC",
    "ac_balance_cleaning": "30~35% EP",
    "ac_frequency": "100~150Hz (좁은 갭에 집중된 아크 필요)",
    "root_pass_amp": "110~150A (구간별 페달)",
    "fill_cap_amp": "130~170A",
    "preheat": "100~150°C (두꺼운 파이프)",
    "technique": "Lay wire (좁은 갭에 와이어를 미리 깔고 녹이는 방식)",
    "root_gap": "1.6~2.4mm"
  },
  "entries": [
    {
      "type": "expert_tip",
      "stage": "preparation",
      "tip": "5G 알루미늄은 좁은 갭일수록 산화막 제거 품질이 결정적. 갭 내부까지 브러시가 들어가야 한다."
    },
    {
      "type": "expert_tip",
      "stage": "root_pass",
      "tip": "Lay wire는 와이어를 갭 안에 미리 누이고 끝부터 녹여 들어가는 방식. 5G 6시 구간에서 손 떨림 영향이 적어 유리."
    },
    {
      "type": "expert_tip",
      "stage": "root_pass",
      "tip": "AC 주파수를 100Hz 이상으로 올리면 아크가 좁고 집중돼 좁은 갭에서도 옆 모재가 안 녹는다."
    },
    {
      "type": "expert_tip",
      "stage": "root_pass",
      "tip": "5G 알루미늄에서 12시 구간은 풀이 가장 빨리 자란다. 페달을 빠르게 떼고 진행 속도를 1.5배."
    },
    {
      "type": "expert_tip",
      "stage": "fill_cap",
      "tip": "필패스 사이 인터패스 65°C 이하 유지. 알루미늄은 열을 빠르게 머금어 누적되면 모재 강도가 떨어진다(특히 5xxx 계열)."
    },
    {
      "type": "defect_solution",
      "defect": "narrow_gap_porosity",
      "cause": "좁은 갭 내부에 기름이나 산화막 잔존. 가스 차폐가 갭 안까지 못 닿음.",
      "solution": "갭 내부까지 솔벤트(아세톤) + 스테인리스 브러시로 청소. 토치를 갭에 더 가깝게, 가스 유량 18 LPM."
    },
    {
      "type": "defect_solution",
      "defect": "12oclock_sag",
      "cause": "12시 구간 입열 누적, 진행 정지.",
      "solution": "12시 구간에서 페달 70% 이하, 진행 속도 1.5배. 한 바퀴 다 돌리지 말고 구간별로 끊어 식혀라."
    },
    {
      "type": "qa",
      "question": "5G 알루미늄에서 lay wire가 강철과 다른 점은?",
      "answer": "와이어 굵기를 갭 폭에 정확히 맞춰야 합니다. 알루미늄은 산화막 때문에 와이어가 모재에 안 닿으면 안 녹습니다. 와이어를 누이고 끝을 모재에 밀착시키세요."
    },
    {
      "type": "qa",
      "question": "5G 알루미늄에서 AC 주파수는 얼마가 좋나요?",
      "answer": "좁은 갭이면 100~150Hz로 높이세요. 아크가 좁아져 옆 모재가 덜 녹고 갭 안쪽만 정확히 녹습니다. 두꺼운 파이프 캡 패스에서는 60~80Hz로 낮춰 비드 폭을 넓힐 수 있습니다."
    }
  ]
}
