Repository: jiyul1229/rag_skilledworker

# Skilled Worker RAG — 파이프 TIG 용접 챗봇 백엔드

은퇴 숙련 용접공의 **노하우**를 신입에게 전달하기 위한 RAG 기반 챗봇/피드백 시스템.

> **2026 ICT 캡스톤** · 백엔드 + RAG 파트
> 분류된 (재질, 자세) → Vector DB 조회 → Agent가 신입에게 코칭 피드백 생성

---

## 1. 시스템 한눈에

```
프론트엔드 (브라우저)
    │  HTTP/JSON
    ▼
FastAPI 서버 (rag_pipeline/server.py, :8000)
    ├─ POST /api/upload        ─ 사진/영상 업로드 + 가상 분류
    ├─ POST /api/knowhow       ─ (재질, 자세) → 노하우 JSON
    ├─ POST /api/feedback      ─ Agent 피드백 (메인)
    ├─ GET  /api/training-videos
    ├─ GET  /api/video/{id}    ─ 영상 스트리밍
    └─ GET  /docs              ─ Swagger UI (자동 생성)
        │
        ├── rag_api.get_knowhow()      (재질·자세 → JSON)
        │     └── Chroma + bge-m3      (147 청크)
        ├── agent.generate_feedback()  (knowhow → LLM → 피드백)
        │     └── Groq (llama-3.3-70b)
        └── citations + sources.json   (영상 인용)
```

---

## 2. 빠른 시작

### A. 클론 + 의존성

```bash
git clone https://github.com/jiyul1229/rag_skilledworker.git
cd rag_skilledworker

# Python 3.10+ 가상환경 (이미 venv 있으면 건너뛰기)
python3 -m venv ~/.venv
source ~/.venv/bin/activate
pip install -r rag_pipeline/requirements.txt
```

설치되는 주요 패키지: `chromadb`, `sentence-transformers`, `torch`, `google-genai`, `groq`, `fastapi`, `uvicorn`, `python-multipart`

### B. API 키 설정

```bash
cp rag_pipeline/.env.example rag_pipeline/.env

# .env 열어서 키 채우기
```

**`.env`에 둘 중 하나만 채우면 됨:**

```ini

# 옵션 1: Groq (추천 — 빠르고 무료 쿼터 큼)
GROQ_API_KEY=gsk_여기에본인키

# 키 발급: https://console.groq.com/keys

# 옵션 2: Gemini (Google AI Studio)
GEMINI_API_KEY=AIzaSy여기에본인키

# 키 발급: https://aistudio.google.com/app/apikey
```

코드가 자동으로 어떤 키가 있는지 감지해서 알아서 LLM 선택.

### C. 영상 파일 받기 (선택)

영상 14개(약 1.3GB)는 GitHub 용량 제한 때문에 별도 공유.
받아서 `dataset/video/` 에 넣으면 영상 재생 가능.
**없어도 RAG/Agent 기능은 정상 동작** (`/api/video/{id}`만 404).

자세한 내용: [`dataset/video/README.md`](dataset/video/README.md)

### D. 서버 띄우기

```bash
cd rag_pipeline
./rag serve
```

브라우저에서:
- **Swagger UI (모든 엔드포인트 시연):** http://localhost:8000/docs
- ReDoc: http://localhost:8000/redoc
- 헬스 체크: http://localhost:8000/api/health

> WSL2에서 localhost 안 잡히면 `hostname -I` 로 IP 확인 후 `http://172.x.x.x:8000/docs`

---

## 3. API 엔드포인트 (프론트엔드용)

| 메서드 | 경로 | 요청 | 응답 |
|---|---|---|---|
| `GET` | `/api/health` | - | `{"status":"ok"}` |
| `GET` | `/api/materials` | - | `["aluminum","carbon_steel","stainless"]` |
| `GET` | `/api/positions` | - | `["1G","2G","5G","6G"]` |
| `GET` | `/api/training-videos?material=&position=` | 쿼리스트링 | `[{id,title,material,position,video_url}]` |
| `GET` | `/api/sources` | - | 전체 영상 메타 |
| `GET` | `/api/video/{source_id}` | path param | mp4 스트리밍 (Range 지원) |
| `POST` | `/api/upload` | multipart `file` | `{upload_id, classification:{material,position,confidence,source}}` |
| `POST` | `/api/knowhow` | `{material,position,query?}` | parameters/tips/defects/qa/guides/citations 포함 JSON |
| `POST` | `/api/feedback` | `{material,position,observation?}` | **Agent 피드백** (메인) |
| `POST` | `/api/answer` | `{query}` | (데모) 자유 텍스트 Q&A |

### 프론트엔드 흐름 예시

```js
const API = "http://localhost:8000"

// 1) 사진 업로드 + 가상 분류
const fd = new FormData()
fd.append("file", fileInput.files[0])
const { classification } = await (await fetch(`${API}/api/upload`, {
  method: "POST", body: fd
})).json()
// classification = { material: "stainless", position: "6G", confidence, source }

// 2) Agent 피드백 받기
const fb = await (await fetch(`${API}/api/feedback`, {
  method: "POST",

# Pipe TIG Welding RAG Dataset

은퇴 숙련 용접공의 **노하우**를 신입에게 전달하기 위한 챗봇용 데이터셋.
"교과서적인 TIG 정의"가 아니라 **현장에서 숙련공이 판단하는 기준**을 담는 것이 목표.

---

## 폴더 구성

```
dataset/
├── video/             원본 영상 (mp4)
├── chatbot_docs/      재질별 종합 가이드 (사람이 읽는 .md, 챗봇이 긴 컨텍스트로 통째 인용)
├── rag/               RAG 임베딩용 구조화 데이터 (.json)
│   ├── carbon_steel/  1G.json / 2G.json / 5G.json / 6G.json
│   ├── stainless/     1G.json / 2G.json / 6G.json
│   ├── aluminum/      2G.json / 5G.json
│   └── posture/       6G_posture.json   ← 6G 자세 세부 분해
└── sources.json       영상 ID ↔ 로컬 경로 매핑 (인용 근거)
```

---

## 왜 이렇게 라벨링했나

### 1. `rag/`를 **재질 → 자세(1G~6G)** 2단계로 나눈 이유

같은 자세(예: 5G)라도 **재질이 바뀌면 전류·가스·송급·결함 양상이 완전히 달라진다**. 그래서 1차 분류는 재질, 2차 분류는 자세로 잡았다. 챗봇이 "스테인 6G 백비드 검게 나와요" 같은 질문을 받으면 `stainless/6G.json`만 좁게 검색하면 된다.

### 2. `posture/`가 **6G 하나**만 있는 이유

1G(아래보기)는 자세가 거의 문제되지 않는다. 자세가 결과를 좌우하는 건 **6G(45° 고정관)** 부터다. 6G는 한 패스 안에서 중력 방향이 360° 바뀌고, 모재 높이·시선·무게중심·발 위치·호흡까지 동기화돼야 한다.

그래서 **자세 자체를 독립 카테고리로 분리**하고, 6G에 한정해서 (모재 높이 / 기본자세 / 시선·무게중심·호흡 / 낮은자세 / 높은자세) 단위로 쪼갰다. 이게 숙련공이 신입에게 실제로 가르치는 단위이기도 하다.

### 3. `chatbot_docs/`를 별도로 둔 이유

`rag/*.json`은 짧은 청크(팁 한 줄, 불량 한 케이스) 단위라 임베딩 검색에 강하지만 **맥락이 짧다**. 챗봇이 답변을 풀어 쓰려면 긴 호흡의 설명이 필요해서, 재질별로 한 편씩 마크다운 가이드를 둔다. 챗봇은 검색된 청크 + 해당 재질의 .md 일부를 함께 보고 답한다.

### 4. `sources.json`이 **로컬 영상만** 인덱싱하는 이유

이 데이터셋의 인용 근거는 **로컬에 실재하는 영상**으로 한정한다. 외부 URL이나 미수집 영상은 인덱스에서 빠진다(추적은 `sources.json`의 `missing_videos` 필드).

---

## 데이터 흐름 (한 줄 요약)

`video/` 원본 → 핵심을 뽑아 `rag/<재질>/<자세>.json`(짧은 검색용) + `chatbot_docs/<재질>.md`(긴 컨텍스트용) → 챗봇이 검색 시 `sources.json`으로 원본 영상까지 역추적해 인용.

File: dataset/rag/carbon_steel/1G.json
{
  "material": "carbon_steel",
  "position": "1G",
  "position_description": "파이프 회전, 토치 고정. 가장 기본/연습 자세.",
  "source_ids": ["summary_carbon_steel", "video_cs_1g"],
  "parameters": {
    "tungsten": "2% Ceriated 또는 2% Thoriated, Ø2.4mm, 60~75° 그라인딩",
    "filler_rod": "ER70S-2 또는 ER70S-6, Ø2.4mm",
    "shielding_gas": "100% Argon, 12~15 LPM",
    "backing_gas": "탄소강은 보통 불필요",
    "polarity": "DCEN (직류 정극성)",
    "root_pass_amp": "85~110A (4인치 SCH40 기준)",
    "fill_cap_amp": "100~130A",
    "root_gap": "2.4mm (와이어 굵기와 동일)",
    "land": "1.5~2.0mm"
  },
  "entries": [
    {
      "type": "expert_tip",
      "stage": "fit_up",
      "tip": "1G는 연습 자세니까 파이프를 일정 속도로 돌리는 것이 가장 중요. 회전 속도가 흔들리면 비드 폭도 흔들린다."
    },
    {
      "type": "expert_tip",
      "stage": "root_pass",
      "tip": "키홀(keyhole)이 동전 모양으로 일정하게 보이면 잘 녹고 있는 것. 키홀이 사라지면 입열이 부족한 신호다."
    },
    {
      "type": "expert_tip",
      "stage": "root_pass",
      "tip": "아크 길이는 텅스텐 굵기 정도(약 2~3mm) 유지. 너무 길면 백비드가 솟고, 너무 짧으면 텅스텐이 모재에 닿아 오염된다."
    },
    {
      "type": "expert_tip",
      "stage": "root_pass",
      "tip": "와이어는 키홀 앞쪽 끝(12시 방향)에 살짝 찍어서 녹인다. 용융지 한가운데 깊이 넣으면 와이어가 텅스텐에 붙는다."
    },
    {
      "type": "expert_tip",
      "stage": "fill_pass",
      "tip": "필패스는 위빙(weaving) 폭을 비드 폭의 2.5배 이내로 유지. 더 넓게 흔들면 옆면이 덜 녹는다."
    },
    {
      "type": "expert_tip",
      "stage": "cap_pass",
      "tip": "캡은 양쪽 모서리에서 0.5초씩 머물러야 언더컷이 안 생긴다. 가운데는 빠르게 통과."
    },
    {
      "type": "defect_solution",
      "defect": "burn_through",
      "cause": "전류가 높거나 회전 속도가 너무 느려 입열이 누적됨.",
      "solution": "전류를 5~10A 낮추거나 회전 속도를 빠르게. 그래도 뚫리면 그라인더로 따서 다시 시작."
    },
    {
      "type": "defect_solution",
      "defect": "lack_of_penetration",
      "cause": "갭이 너무 좁거나 전류가 낮음. 또는 토치 각도가 후진각으로 너무 누움.",
      "solution": "갭을 와이어 굵기만큼 확보, 전류 5A 상향, 토치를 진행 방향에 5~10° 후진각으로만 살짝 기울인다."
    },
    {
      "type": "defect_solution",
      "defect": "tungsten_contamination",
      "cause": "텅스텐이 용융지 또는 와이어에 닿아 회색/검은색 오염 발생.",
      "solution": "용접 중지, 텅스텐 끝을 그라인더로 재연마. 오염된 비드 부분은 그라인더로 제거 후 재시작."
    },
    {
      "type": "qa",
      "question": "1G에서 와이어를 어디에 찍어야 하나요?",
      "answer": "키홀 앞쪽, 용융지 입구 끝부분에 살짝 찍었다 빼세요. 깊이 쑤시지 마세요."
    },
    {
      "type": "qa",
      "question": "1G에서 파이프 회전 속도는 어떻게 정하나요?",
      "answer": "1초에 비드 폭의 약 절반만큼 진행한다는 감각으로. 처음엔 분필로 시계 방향 4등분을 표시하고 각 구간을 같은 시간에 통과하도록 연습하세요."
    },
    {
      "type": "qa",
      "question": "1G에서 어느 시계 방향으로 용접하나요?",
      "answer": "보통 12시에서 1시 방향 사이를 고정 위치로 잡고, 파이프를 시계 반대로 돌리면서 그 위치에서만 용접합니다."
    }
  ]
}

File: dataset/rag/carbon_steel/2G.json
{
  "material": "carbon_steel",
  "position": "2G",
  "position_description": "파이프 수직 고정, 용접선은 수평. 옆면에서 횡진 용접.",
  "source_ids": ["summary_carbon_steel", "video_cs_2g"],
  "parameters": {
    "tungsten": "2% Ceriated, Ø2.4mm, 60° 그라인딩",
    "filler_rod": "ER70S-2/ER70S-6, Ø2.4mm",
    "shielding_gas": "100% Argon, 12~15 LPM",
    "polarity": "DCEN",
    "root_pass_amp": "80~100A",
    "fill_cap_amp": "95~120A",
    "root_gap": "2.4mm",
    "land": "1.5~2.0mm"
  },
  "entries": [
    {
      "type": "expert_tip",
      "stage": "root_pass",
      "tip": "2G는 중력 때문에 용융지가 아래로 흐른다. 전류를 1G보다 5~10A 낮춰 용융지를 작게 유지."
    },
    {
      "type": "expert_tip",
      "stage": "root_pass",
      "tip": "토치를 살짝 위로 기울여(상향 5~10°) 용융지를 아래로 흘리지 않게 한다."
    },
    {
      "type": "expert_tip",
      "stage": "fill_pass",
      "tip": "필패스는 아래쪽 토에 더 머물러서 위쪽으로 비드를 쌓아 올린다. 아래로 처지는 비드는 다음 패스에서 못 살린다."
    },
    {
      "type": "expert_tip",
      "stage": "cap_pass",
      "tip": "캡은 비드를 2~3줄로 나눠 쌓는 멀티 스트링거가 안전. 한 번에 위빙하면 윗쪽 토에 언더컷."
    },
    {
      "type": "defect_solution",
      "defect": "undercut_upper_toe",
      "cause": "캡 패스에서 위쪽 토에 머무는 시간이 부족하거나 전류가 과다.",
      "solution": "위쪽 토에서 0.5초 더 머물고, 위빙 끝점을 모재 위에 정확히 멈춰라. 전류 5A 하향."
    },
    {
      "type": "defect_solution",
      "defect": "sagging_bead",
      "cause": "전류 과다, 진행 속도 느림, 용융지 과대.",
      "solution": "전류를 낮추고 토치 진행을 더 빠르게. 와이어 투입량을 늘려 용융지를 식혀라."
    },
    {
      "type": "qa",
      "question": "2G에서 비드가 자꾸 아래로 처지는데요?",
      "answer": "전류를 5~10A 낮추고 토치를 위로 약간 기울이세요. 와이어를 조금 더 자주 찍어서 풀을 식히는 것도 효과적입니다."
    },
    {
      "type": "qa",
      "question": "2G 캡을 한 줄로 위빙해도 되나요?",
      "answer": "두께 5mm 이하면 한 줄 위빙도 가능하지만, 그 이상은 2~3 스트링거(stringer)로 쌓는 게 안전합니다."
    }
  ]
}

File: dataset/rag/carbon_steel/5G.json
{
  "material": "carbon_steel",
  "position": "5G",
  "position_description": "파이프 수평 고정, 토치가 360° 이동. 상향(uphill)으로 6시→12시 진행.",
  "source_ids": ["summary_carbon_steel", "video_cs_5g"],
  "parameters": {
    "tungsten": "2% Ceriated, Ø2.4mm",
    "filler_rod": "ER70S-2, Ø2.4mm",
    "shielding_gas": "100% Argon, 12~15 LPM",
    "polarity": "DCEN",
    "root_pass_amp": "85~105A (페달로 6시→3시→12시 구간별 조절)",
    "fill_cap_amp": "95~120A",
    "technique": "Lay wire 또는 Cup walking",
    "root_gap": "2.4mm",
    "land": "1.5~2.0mm"
  },
  "entries": [
    {
      "type": "expert_tip",
      "stage": "root_pass",
      "tip": "5G는 시계 구간별로 전류 감각이 다르다. 6시(오버헤드)는 낮게, 3시·9시(수평)는 중간, 12시(평판)는 약간 높게."
    },
    {
      "type": "expert_tip",
      "stage": "root_pass",
      "tip": "레이 와이어(lay wire) 기법은 와이어를 갭 안에 길게 누이고 끝만 녹이는 방식. 초보자에게 입열 안정성에서 유리."
    },
    {
      "type": "expert_tip",
      "stage": "root_pass",
      "tip": "컵 워킹(cup walking)은 컵을 V홈 양쪽에 걸쳐 좌우로 흔들며 진행. 손 떨림이 잡히지만 컵 가스 차폐 거리가 늘어나니 가스 유량을 1~2 LPM 더 준다."
    },
    {
      "type": "expert_tip",
      "stage": "root_pass",
      "tip": "6시 구간은 토치 각도를 거의 수직(약 80°)으로 세워야 가스 차폐가 풀에 닿는다. 너무 후진각이면 백비드가 거칠어진다."
    },
    {
      "type": "expert_tip",
      "stage": "transition",
      "tip": "구간 이음(tie-in)은 이전 비드 끝에서 5~10mm 겹치게 시작하고, 페달을 천천히 올려라. 갑자기 풀 전류를 주면 크레이터에 구멍이 난다."
    },
    {
      "type": "defect_solution",
      "defect": "burn_through_at_6oclock",
      "cause": "6시 위치에서 용융지가 처지면서 뚫림. 전류 과다 또는 진행 정지.",
      "solution": "6시 구간에서는 전류를 다른 구간보다 5~10A 낮추고 진행을 멈추지 않는다."
    },
    {
      "type": "defect_solution",
      "defect": "tie_in_pinhole",
      "cause": "이음부에서 크레이터를 제대로 채우지 않고 끊음. 또는 새 비드 시작 시 전류 급상승.",
      "solution": "끝낼 때 페달을 서서히 내리며 와이어로 크레이터를 채워라. 시작은 이전 비드 5~10mm 위에서."
    },
    {
      "type": "qa",
      "question": "5G에서 상향과 하향 중 어떤 게 좋나요?",
      "answer": "구조용 배관은 거의 상향(uphill, 6시→12시)으로 합니다. 입열이 충분히 들어가 미용착이 적습니다."
    },
    {
      "type": "qa",
      "question": "5G 6시 구간에서 풀이 자꾸 떨어져요.",
      "answer": "전류가 높습니다. 6시 구간만 5~10A 낮추거나 페달을 절반만 밟으세요. 토치 각도도 거의 수직으로 세워 가스 차폐를 확보하세요."
    },
    {
      "type": "qa",
      "question": "Lay wire와 Cup walking 중 뭐부터 배워야 하나요?",
      "answer": "Lay wire가 손이 덜 떨리고 시야 확보가 쉽습니다. 익숙해진 뒤 Cup walking으로 넘어가세요."
    }
  ]
}

File: dataset/rag/carbon_steel/6G.json
{
  "material": "carbon_steel",
  "position": "6G",
  "position_description": "파이프 45° 경사 고정. 모든 자세가 한 비드 안에 포함되는 종합 자격 자세.",
  "source_ids": ["summary_carbon_steel", "video_cs_6g", "summary_posture_6g"],
  "parameters": {
    "tungsten": "2% Ceriated, Ø2.4mm",
    "filler_rod": "ER70S-2, Ø2.4mm (2 1/2\" SCH80 기준)",
    "shielding_gas": "100% Argon, 13~15 LPM",
    "polarity": "DCEN",
    "root_pass_amp": "85~110A (구간별 페달 조절)",
    "fill_cap_amp": "95~125A",
    "technique": "Walking the cup 권장",
    "root_gap": "2.4mm",
    "land": "1.5~2.0mm"
  },
  "entries": [
    {
      "type": "expert_tip",
      "stage": "fit_up",
      "tip": "6G는 자세가 90% 이상. 파이프 높이를 가슴~명치 사이로 맞추고, 무릎 한쪽 꿇을 공간을 확보해라."
    },
    {
      "type": "expert_tip",
      "stage": "root_pass",
      "tip": "6G 루트는 오버헤드 구간(6시 부근)이 가장 어렵다. 그 구간에서 전류를 낮추고 컵을 꼭 세워라."
    },
    {
      "type": "expert_tip",
      "stage": "root_pass",
      "tip": "Walking the cup은 V홈 양쪽 페이스에 컵을 걸치고 좌우로 흔들며 와이어를 살짝 찍는 방식. 한 번 익히면 6G에서 가장 안정적이다."
    },
    {
      "type": "expert_tip",
      "stage": "posture",
      "tip": "낮은 구간(6시 부근)은 무릎을 꿇고 팔꿈치를 허벅지에 받쳐라. 높은 구간(12시 부근)은 일어서서 옆구리에 팔꿈치를 붙여라."
    },
    {
      "type": "expert_tip",
      "stage": "posture",
      "tip": "시선은 항상 용융지 정면. 마스크 안쪽에서 머리를 돌리지 말고 몸 전체로 따라가라. 호흡은 멈추지 말고 천천히."
    },
    {
      "type": "expert_tip",
      "stage": "fill_pass",
      "tip": "필패스는 한 비드에 한 구간씩 끊어 가도 된다. 6G에서 욕심내 한 바퀴 다 돌리려 하면 자세가 무너진다."
    },
    {
      "type": "defect_solution",
      "defect": "uneven_bead_width",
      "cause": "자세 전환 시 손 흔들림. 6시 부근에서 컵 압력이 약해짐.",
      "solution": "자세를 미리 잡고 시작. 6시 구간만 따로 연습. 컵을 양쪽 페이스에 단단히 받쳐라."
    },
    {
      "type": "defect_solution",
      "defect": "tungsten_touch_in_overhead",
      "cause": "오버헤드에서 손이 떨리며 텅스텐이 용융지에 닿음.",
      "solution": "팔꿈치를 무릎이나 옆구리에 단단히 고정. 호흡을 멈추지 말고 천천히 내쉬며 진행."
    },
    {
      "type": "qa",
      "question": "6G에서 파이프 높이는 어디가 좋나요?",
      "answer": "용접부 12시 위치가 본인 가슴~명치 사이. 너무 높으면 12시에서 어깨가 들리고, 너무 낮으면 6시에서 무릎이 안 들어갑니다."
    },
    {
      "type": "qa",
      "question": "6G에서 시선은 어디를 보나요?",
      "answer": "키홀과 와이어가 만나는 지점, 즉 용융지 앞쪽 끝. 머리를 돌리지 말고 몸 전체로 시계 방향으로 회전하며 따라가세요."
    },
    {
      "type": "qa",
      "question": "6G 루트에서 6시 구간만 자꾸 실패해요.",
      "answer": "6시는 오버헤드에 가까워 풀이 떨어집니다. 그 구간만 전류 5~10A 낮추고 컵을 수직으로 세우세요. 자세는 무릎 꿇고 양 팔꿈치 고정이 기본입니다."
    }
  ]
}
