Repository: jiyul1229/rag_skilledworker

# Skilled Worker RAG — 파이프 TIG 용접 챗봇 백엔드

은퇴 숙련 용접공의 **노하우**를 신입에게 전달하기 위한 RAG 기반 챗봇/피드백 시스템.

> **2026 ICT 캡스톤** · 백엔드 + RAG 파트
> 분류된 (재질, 자세) → Vector DB 조회 → Agent가 신입에게 코칭 피드백 생성

---

## 1. 시스템 한눈에

```
프론트엔드 (브라우저)
    │  HTTP/JSON
    ▼
FastAPI 서버 (rag_pipeline/server.py, :8000)
    ├─ POST /api/upload        ─ 사진/영상 업로드 + 가상 분류
    ├─ POST /api/knowhow       ─ (재질, 자세) → 노하우 JSON
    ├─ POST /api/feedback      ─ Agent 피드백 (메인)
    ├─ GET  /api/training-videos
    ├─ GET  /api/video/{id}    ─ 영상 스트리밍
    └─ GET  /docs              ─ Swagger UI (자동 생성)
        │
        ├── rag_api.get_knowhow()      (재질·자세 → JSON)
        │     └── Chroma + bge-m3      (147 청크)
        ├── agent.generate_feedback()  (knowhow → LLM → 피드백)
        │     └── Groq (llama-3.3-70b)
        └── citations + sources.json   (영상 인용)
```

---

## 2. 빠른 시작

### A. 클론 + 의존성

```bash
git clone https://github.com/jiyul1229/rag_skilledworker.git
cd rag_skilledworker

# Python 3.10+ 가상환경 (이미 venv 있으면 건너뛰기)
python3 -m venv ~/.venv
source ~/.venv/bin/activate
pip install -r rag_pipeline/requirements.txt
```

설치되는 주요 패키지: `chromadb`, `sentence-transformers`, `torch`, `google-genai`, `groq`, `fastapi`, `uvicorn`, `python-multipart`

### B. API 키 설정

```bash
cp rag_pipeline/.env.example rag_pipeline/.env

# .env 열어서 키 채우기
```

**`.env`에 둘 중 하나만 채우면 됨:**

```ini

# 옵션 1: Groq (추천 — 빠르고 무료 쿼터 큼)
GROQ_API_KEY=gsk_여기에본인키

# 키 발급: https://console.groq.com/keys

# 옵션 2: Gemini (Google AI Studio)
GEMINI_API_KEY=AIzaSy여기에본인키

# 키 발급: https://aistudio.google.com/app/apikey
```

코드가 자동으로 어떤 키가 있는지 감지해서 알아서 LLM 선택.

### C. 영상 파일 받기 (선택)

영상 14개(약 1.3GB)는 GitHub 용량 제한 때문에 별도 공유.
받아서 `dataset/video/` 에 넣으면 영상 재생 가능.
**없어도 RAG/Agent 기능은 정상 동작** (`/api/video/{id}`만 404).

자세한 내용: [`dataset/video/README.md`](dataset/video/README.md)

### D. 서버 띄우기

```bash
cd rag_pipeline
./rag serve
```

브라우저에서:
- **Swagger UI (모든 엔드포인트 시연):** http://localhost:8000/docs
- ReDoc: http://localhost:8000/redoc
- 헬스 체크: http://localhost:8000/api/health

> WSL2에서 localhost 안 잡히면 `hostname -I` 로 IP 확인 후 `http://172.x.x.x:8000/docs`

---

## 3. API 엔드포인트 (프론트엔드용)

| 메서드 | 경로 | 요청 | 응답 |
|---|---|---|---|
| `GET` | `/api/health` | - | `{"status":"ok"}` |
| `GET` | `/api/materials` | - | `["aluminum","carbon_steel","stainless"]` |
| `GET` | `/api/positions` | - | `["1G","2G","5G","6G"]` |
| `GET` | `/api/training-videos?material=&position=` | 쿼리스트링 | `[{id,title,material,position,video_url}]` |
| `GET` | `/api/sources` | - | 전체 영상 메타 |
| `GET` | `/api/video/{source_id}` | path param | mp4 스트리밍 (Range 지원) |
| `POST` | `/api/upload` | multipart `file` | `{upload_id, classification:{material,position,confidence,source}}` |
| `POST` | `/api/knowhow` | `{material,position,query?}` | parameters/tips/defects/qa/guides/citations 포함 JSON |
| `POST` | `/api/feedback` | `{material,position,observation?}` | **Agent 피드백** (메인) |
| `POST` | `/api/answer` | `{query}` | (데모) 자유 텍스트 Q&A |

### 프론트엔드 흐름 예시

```js
const API = "http://localhost:8000"

// 1) 사진 업로드 + 가상 분류
const fd = new FormData()
fd.append("file", fileInput.files[0])
const { classification } = await (await fetch(`${API}/api/upload`, {
  method: "POST", body: fd
})).json()
// classification = { material: "stainless", position: "6G", confidence, source }

// 2) Agent 피드백 받기
const fb = await (await fetch(`${API}/api/feedback`, {
  method: "POST",

# Pipe TIG Welding RAG Dataset

은퇴 숙련 용접공의 **노하우**를 신입에게 전달하기 위한 챗봇용 데이터셋.
"교과서적인 TIG 정의"가 아니라 **현장에서 숙련공이 판단하는 기준**을 담는 것이 목표.

---

## 폴더 구성

```
dataset/
├── video/             원본 영상 (mp4)
├── chatbot_docs/      재질별 종합 가이드 (사람이 읽는 .md, 챗봇이 긴 컨텍스트로 통째 인용)
├── rag/               RAG 임베딩용 구조화 데이터 (.json)
│   ├── carbon_steel/  1G.json / 2G.json / 5G.json / 6G.json
│   ├── stainless/     1G.json / 2G.json / 6G.json
│   ├── aluminum/      2G.json / 5G.json
│   └── posture/       6G_posture.json   ← 6G 자세 세부 분해
└── sources.json       영상 ID ↔ 로컬 경로 매핑 (인용 근거)
```

---

## 왜 이렇게 라벨링했나

### 1. `rag/`를 **재질 → 자세(1G~6G)** 2단계로 나눈 이유

같은 자세(예: 5G)라도 **재질이 바뀌면 전류·가스·송급·결함 양상이 완전히 달라진다**. 그래서 1차 분류는 재질, 2차 분류는 자세로 잡았다. 챗봇이 "스테인 6G 백비드 검게 나와요" 같은 질문을 받으면 `stainless/6G.json`만 좁게 검색하면 된다.

### 2. `posture/`가 **6G 하나**만 있는 이유

1G(아래보기)는 자세가 거의 문제되지 않는다. 자세가 결과를 좌우하는 건 **6G(45° 고정관)** 부터다. 6G는 한 패스 안에서 중력 방향이 360° 바뀌고, 모재 높이·시선·무게중심·발 위치·호흡까지 동기화돼야 한다.

그래서 **자세 자체를 독립 카테고리로 분리**하고, 6G에 한정해서 (모재 높이 / 기본자세 / 시선·무게중심·호흡 / 낮은자세 / 높은자세) 단위로 쪼갰다. 이게 숙련공이 신입에게 실제로 가르치는 단위이기도 하다.

### 3. `chatbot_docs/`를 별도로 둔 이유

`rag/*.json`은 짧은 청크(팁 한 줄, 불량 한 케이스) 단위라 임베딩 검색에 강하지만 **맥락이 짧다**. 챗봇이 답변을 풀어 쓰려면 긴 호흡의 설명이 필요해서, 재질별로 한 편씩 마크다운 가이드를 둔다. 챗봇은 검색된 청크 + 해당 재질의 .md 일부를 함께 보고 답한다.

### 4. `sources.json`이 **로컬 영상만** 인덱싱하는 이유

이 데이터셋의 인용 근거는 **로컬에 실재하는 영상**으로 한정한다. 외부 URL이나 미수집 영상은 인덱스에서 빠진다(추적은 `sources.json`의 `missing_videos` 필드).

---

## 데이터 흐름 (한 줄 요약)

`video/` 원본 → 핵심을 뽑아 `rag/<재질>/<자세>.json`(짧은 검색용) + `chatbot_docs/<재질>.md`(긴 컨텍스트용) → 챗봇이 검색 시 `sources.json`으로 원본 영상까지 역추적해 인용.

File: dataset/rag/stainless/1G.json
{
  "material": "stainless",
  "position": "1G",
  "position_description": "파이프 회전, 토치 고정. 백비드 산화 관리가 핵심.",
  "source_ids": ["summary_stainless", "video_ss_1g"],
  "parameters": {
    "tungsten": "2% Lanthanated(파랑) 또는 2% Ceriated, Ø2.4mm, 30~45° 뾰족하게",
    "filler_rod": "ER308L (304용) 또는 ER316L (316용), Ø2.4mm",
    "shielding_gas": "100% Argon, 10~12 LPM",
    "backing_gas": "100% Argon, 5~8 LPM (필수, 산화 방지)",
    "polarity": "DCEN",
    "root_pass_amp": "70~90A",
    "fill_cap_amp": "85~110A",
    "interpass_temp_max": "175°C",
    "root_gap": "2.4mm",
    "land": "1.5mm"
  },
  "entries": [
    {
      "type": "expert_tip",
      "stage": "preparation",
      "tip": "스테인리스는 백퍼지(backing gas)가 필수. 양 끝을 마스킹 테이프로 막고 내부에 아르곤을 흘려 산소를 밀어낸 뒤 시작."
    },
    {
      "type": "expert_tip",
      "stage": "preparation",
      "tip": "퍼지 시간은 파이프 부피의 5~7배 가스 부피가 들어가도록 기다려라. 4인치 SCH40 1m면 약 3~5분."
    },
    {
      "type": "expert_tip",
      "stage": "root_pass",
      "tip": "백비드 색은 짚색(밀짚, straw) 또는 은색이면 합격. 청색/회색은 산화가 진행 중, 검정/녹색은 불량."
    },
    {
      "type": "expert_tip",
      "stage": "root_pass",
      "tip": "전류는 탄소강보다 10~15A 낮춰라. 스테인리스는 열전도율이 낮아 같은 전류면 풀이 커진다."
    },
    {
      "type": "expert_tip",
      "stage": "fill_cap",
      "tip": "인터패스 온도 175°C 넘기지 마라. 손등을 비드 옆에 댔을 때 2초 안에 떼야 할 정도면 식혀라."
    },
    {
      "type": "defect_solution",
      "defect": "back_bead_oxidation",
      "cause": "퍼지 가스 부족, 퍼지 시간 부족, 또는 누설.",
      "solution": "퍼지 유량 5~8 LPM 확보, 5분 이상 퍼지, 마스킹 누설 확인. 비드 색이 청색 이상이면 그라인더로 제거 후 재용접."
    },
    {
      "type": "defect_solution",
      "defect": "carbide_precipitation",
      "cause": "인터패스 온도가 너무 높아 크롬 카바이드 석출. 내식성 저하.",
      "solution": "패스 사이에 충분히 식혀라(175°C 이하). L 등급 와이어(저탄소) 사용."
    },
    {
      "type": "defect_solution",
      "defect": "crack_at_crater",
      "cause": "크레이터를 채우지 않고 끊어 응고 크랙 발생.",
      "solution": "끝낼 때 페달을 천천히 내리며 와이어로 크레이터를 채워라. 그라인더로 크레이터 따고 재시작도 가능."
    },
    {
      "type": "qa",
      "question": "스테인리스 백퍼지는 왜 해야 하나요?",
      "answer": "스테인리스 뒷면이 공기에 닿으면 크롬이 산화돼 검은 비드와 부식 취약부가 됩니다. 안쪽에 아르곤을 채워 산소를 밀어내야 짚색~은색 백비드가 나옵니다."
    },
    {
      "type": "qa",
      "question": "백비드 색이 청색이면 다시 해야 하나요?",
      "answer": "청색은 산화가 시작된 단계로 외관 검사에서 불합격일 가능성이 높습니다. 짚색/은색이 정상이고, 청색 이상이면 그라인더로 제거 후 재용접하세요."
    },
    {
      "type": "qa",
      "question": "텅스텐 끝은 얼마나 뾰족하게 갈아야 하나요?",
      "answer": "스테인리스는 30~45°로 길게 뾰족하게 가세요. 끝은 살짝 평탄(약 0.3mm)으로 마무리. 너무 뭉뚝하면 아크가 퍼지고 키홀이 흐려집니다."
    }
  ]
}

File: dataset/rag/stainless/2G.json
{
  "material": "stainless",
  "position": "2G",
  "position_description": "파이프 수직, 용접선 수평. 키홀 기법으로 진행.",
  "source_ids": ["summary_stainless", "video_ss_2g"],
  "parameters": {
    "tungsten": "2% Lanthanated, Ø2.4mm",
    "filler_rod": "ER308L/ER316L, Ø2.4mm",
    "shielding_gas": "100% Argon, 10~12 LPM",
    "backing_gas": "100% Argon, 5~8 LPM",
    "polarity": "DCEN",
    "root_pass_amp": "85~100A (영상 기준 100A, SCH10)",
    "fill_cap_amp": "90~110A",
    "technique": "Keyhole + Walking the cup",
    "root_gap": "2.4mm",
    "land": "1.5mm"
  },
  "entries": [
    {
      "type": "expert_tip",
      "stage": "root_pass",
      "tip": "2G 스테인리스는 키홀(keyhole) 기법이 표준. 갭을 정확히 뚫어 동전 모양 키홀을 만들고 그걸 따라간다."
    },
    {
      "type": "expert_tip",
      "stage": "root_pass",
      "tip": "SCH10처럼 얇은 파이프는 입열에 민감하다. 페달을 70% 이상 밟지 마라. 풀이 늘어지면 즉시 페달 떼고 식혀라."
    },
    {
      "type": "expert_tip",
      "stage": "root_pass",
      "tip": "2G는 위쪽 토(top toe)에 미용착이 잘 생긴다. 위빙 시 위쪽에 살짝 더 머물러라."
    },
    {
      "type": "expert_tip",
      "stage": "fill_cap",
      "tip": "캡 비드 색은 짚색을 목표로. 청색이 보이면 진행 속도가 느리거나 전류가 높은 신호."
    },
    {
      "type": "defect_solution",
      "defect": "sagging_root",
      "cause": "얇은 파이프인데 입열 과다. 풀이 중력에 못 버팀.",
      "solution": "전류 5~10A 하향, 진행 속도 빠르게. 와이어를 자주 찍어 풀을 식혀라."
    },
    {
      "type": "defect_solution",
      "defect": "top_toe_undercut",
      "cause": "캡에서 위쪽 토에 머무는 시간 부족.",
      "solution": "위쪽 토에서 0.5초 머물고 와이어 한 번 찍기. 위빙 폭은 작게."
    },
    {
      "type": "qa",
      "question": "2G 스테인리스 SCH10에서 전류 얼마가 적당한가요?",
      "answer": "100A 전후가 표준이지만 페달로 조절합니다. 키홀이 너무 크면 페달을 떼고, 안 뚫리면 살짝 더 밟으세요."
    },
    {
      "type": "qa",
      "question": "2G에서 위쪽 토 미용착을 어떻게 막나요?",
      "answer": "토치 끝을 위쪽 토에 살짝 더 머물게 하고, 위빙 끝점을 정확히 모재 위에 멈추세요. 와이어도 위쪽에 한 번 더 찍어주세요."
    }
  ]
}

File: dataset/rag/stainless/6G.json
{
  "material": "stainless",
  "position": "6G",
  "position_description": "45° 경사 고정. 스테인리스 자격증의 최고 난이도. 자세 + 백퍼지 + 입열 관리 종합.",
  "source_ids": ["summary_stainless", "video_ss_6g", "summary_posture_6g"],
  "parameters": {
    "tungsten": "2% Lanthanated, Ø2.4mm",
    "filler_rod": "ER308L/ER316L, Ø2.4mm",
    "shielding_gas": "100% Argon, 12~14 LPM",
    "backing_gas": "100% Argon, 5~8 LPM",
    "polarity": "DCEN",
    "root_pass_amp": "75~95A (구간별 페달 조절)",
    "fill_cap_amp": "85~105A",
    "interpass_temp_max": "175°C",
    "technique": "Walking the cup",
    "root_gap": "2.4mm",
    "land": "1.5mm"
  },
  "entries": [
    {
      "type": "expert_tip",
      "stage": "preparation",
      "tip": "6G 스테인리스는 백퍼지 누설이 가장 큰 변수. 양 끝 마스킹은 종이 테이프 + 알루미늄 호일 이중. 측정 가능하면 산소계로 50ppm 이하 확인."
    },
    {
      "type": "expert_tip",
      "stage": "root_pass",
      "tip": "스테인리스 6G는 탄소강 6G보다 입열에 더 민감하다. 모든 구간에서 페달을 10~15% 덜 밟는다는 감각으로 가라."
    },
    {
      "type": "expert_tip",
      "stage": "root_pass",
      "tip": "6시 오버헤드 구간에서는 풀이 떨어지기 직전 와이어를 추가로 한 번 더 찍어 풀을 식히면서 받쳐 준다."
    },
    {
      "type": "expert_tip",
      "stage": "posture",
      "tip": "낮은자세는 무릎 한쪽을 꿇고 다른 발은 90°로 세워 균형. 높은자세는 다리 어깨너비, 등을 곧게."
    },
    {
      "type": "expert_tip",
      "stage": "posture",
      "tip": "스테인리스 6G는 한 호흡 = 한 와이어 찍기 리듬으로 가면 손 떨림이 적다."
    },
    {
      "type": "defect_solution",
      "defect": "black_back_bead_in_6oclock",
      "cause": "6시 부근에서 풀이 처져 갭이 더 벌어지고 백퍼지 가스가 빠져나감.",
      "solution": "6시 구간 전류 더 낮춤, 진행 속도 균일, 마스킹 누설 재점검. 양 끝 봉지 안 부풀어 있는지 확인."
    },
    {
      "type": "defect_solution",
      "defect": "warping",
      "cause": "다층 용접에서 인터패스 온도 관리 실패, 한쪽으로 비드 쌓임.",
      "solution": "175°C 이하 유지, 비드를 대칭으로 쌓고, 각 패스 후 식힌다."
    },
    {
      "type": "qa",
      "question": "6G 스테인리스에서 가장 어려운 구간은?",
      "answer": "6시(오버헤드)와 3시→6시로 내려가는 구간입니다. 풀이 처지면서 백퍼지도 빠지기 쉬워 백비드 색이 가장 잘 망가집니다."
    },
    {
      "type": "qa",
      "question": "6G 스테인리스 인터패스 온도는 어떻게 재요?",
      "answer": "온도 크레용(temp stick) 175°C 또는 적외선 온도계로 비드 옆 10mm 지점을 측정. 닿으면 즉시 떼야 할 정도(약 60°C 이상)면 다음 패스 들어가지 마세요."
    },
    {
      "type": "qa",
      "question": "6G 자세를 어디까지 연습해야 하나요?",
      "answer": "낮은자세/높은자세 두 자세를 자연스럽게 전환하고, 6시·3시·12시 구간에서 각각 30초씩 비드 없이 자세만 유지할 수 있을 때 자격 시험 수준입니다."
    }
  ]
}
